Repository: skillup-chise/XRD_Analysis_En

# XRD Analysis

A Streamlit application for powder X-ray diffraction. It calculates reference lines from a crystal structure, reads a measured scan, and screens the pattern against likely impurity phases. There is no model diagnosis and no external API.

## Run

```bash
pip install -r requirements.txt
streamlit run app.py
```

Open the local URL Streamlit prints. The sidebar selects the material, radiation, and peak settings. The main page shows the pattern, the screening scores, and the calculated line list.

To exercise the screen without a file, use **Load Ti2AlN example**. That scan is a synthetic Cu Kα1 pattern of Ti2AlN plus a TiN impurity. `examples/Ti2AlN.cif` is a matching cell for the CIF upload.

## Project layout

| File | Role |
| --- | --- |
| `app.py` | Streamlit interface |
| `materials.py` | Catalog phases, default cells, space groups, and impurity lists |
| `crystallography.py` | Metric tensor, structure factors, Laue multiplicities, CIF parser |
| `xrd_processing.py` | Scan import, SNIP background, peak detection, match scores |
| `plotting.py` | Pattern and score figures |
| `scattering_factors.json` | Atomic form-factor coefficients |

## Catalog

**Ti2AlN** is hexagonal, space group P6₃/mmc (194), with the powder cell a = 2.989 Å and c = 13.614 Å. The default impurity list starts with TiN, unreacted α-Ti, and Al, and also includes AlN, TiAl, and Ti3Al.

**Nb2AlC** is hexagonal, P6₃/mmc, with a = 3.107 Å and c = 13.888 Å. Candidates start with NbC, unreacted Nb, and Al, plus Al3Nb.

**Custom (Other)** accepts any material name, crystal system, space group, and the lattice parameters that system actually uses. A CIF can fill those fields, including atomic positions when they are present.

Internal z coordinates for the MAX phases are representative 211 values. Relative intensities are estimates for a random powder, not a refinement of one sample. Catalog cells can be edited and restored from the sidebar.

## Measured files

Text, CSV, DAT, and XY files are accepted. The loader skips blank lines and comments that start with `#`, `!`, `%`, `*`, or `//`. It uses a header containing 2θ and intensity when one is present; otherwise it uses the first two numeric columns, with 2θ first. Comma, whitespace, tab, and semicolon separators are accepted. Semicolon files may use a comma as the decimal mark.

## How the screen works

d-spacings come from the reciprocal metric tensor, and 2θ from Bragg's law at the selected wavelength. Intensities use a structure factor when atomic coordinates exist, then the Lorentz–polarization factor, summed over planes that fall on the same 2θ and scaled to 100. Without coordinates, each allowed plane contributes equally before that correction.

The primary score is `100 × coverage × exp(−mean|Δ2θ| / tolerance)`. Coverage is the share of calculated intensity that lies within the tolerance of a detected peak. Impurity scores give 65% of that weight to coverage and 35% to how much residual measured intensity they explain. Residual peaks are detected peaks not already matched to the primary phase. A phase whose strongest calculated line is missing is penalized.

**Consistent** means a score of at least 70 with at least three matched lines, or with two matched lines that cover at least 60% of the calculated intensity. **Possible** means a score of at least 40. Anything else is **Unlikely**. These bands are a search aid. They are not phase fractions, and the calculation does not model texture, size, strain, or a Kα1/Kα2 doublet.

## Tests

```bash
pip install -r requirements-dev.txt
pytest
```

File: examples/Ti2AlN.cif
data_Ti2AlN
_chemical_formula_sum 'Ti2 Al N'
_cell_length_a 2.989(2)
_cell_length_b 2.989(2)
_cell_length_c 13.614(5)
_cell_angle_alpha 90
_cell_angle_beta 90
_cell_angle_gamma 120
_space_group_name_H-M_alt 'P 6_3/m m c'
_space_group_IT_number 194

loop_
_atom_site_label
_atom_site_type_symbol
_atom_site_fract_x
_atom_site_fract_y
_atom_site_fract_z
_atom_site_occupancy
Ti1 Ti 0.33333 0.66667 0.08500 1
Ti2 Ti 0.66667 0.33333 0.58500 1
Ti3 Ti 0.66667 0.33333 0.91500 1
Ti4 Ti 0.33333 0.66667 0.41500 1
Al1 Al 0.33333 0.66667 0.25000 1
Al2 Al 0.66667 0.33333 0.75000 1
N1 N 0.00000 0.00000 0.00000 1
N2 N 0.00000 0.00000 0.50000 1
